Repository: Swanson-Hysell-Group/2018_Red_Bed_Intraclasts

# Primary red bed magnetization revealed by fluvial intraclasts

This respository is associated with a manuscript that has been submitted for consideration in the Geological Society of America journal GEOLOGY. 

**Primary red bed magnetization revealed by fluvial intraclasts**
Nicholas L. Swanson-Hysell<sup>1</sup>, Luke M. Fairchild<sup>1</sup>, Sarah P. Slotznick<sup>1</sup>

<sup>1</sup> Department of Earth and Planetary Science, University of California, Berkeley, CA, USA

This repository contains paleomagnetic data, code related to data analysis and visualization, and the manuscript itself.

File: Data/low_temperature_hyst/BRIC_22_lowt_loops_summary.csv
T [K],Ms [Am2/kg],Mr [Am2/kg],Bc [mT],Brh [mT],Xhf [m3/kg],M_offset [Am2/kg],B_offset [mT],Q,Qf,sigma,Fnl_70,alpha,beta
300,2.43E-02,1.45E-02,484.376,937.124,8.79E-08,-2.16E-03,-2.87E+01,2.36,2.21,0.25,6343.431978,0,-1
10,2.25E+00,1.70E-02,28.841,2025.437,6.64E-07,-1.17E-02,-1.17E+01,3.04,3.5,-0.18,30492.51163,-2.738714147,-1
50,3.44E-01,8.57E-03,41.175,4449.738,3.11E-07,-1.80E-01,-5.85E+02,1.67,2.18,N/A,4690.876461,-0.542747844,-1
100,2.84E-02,1.48E-02,534.735,1229.651,2.15E-07,6.16E-05,-3.63E+00,3.07,2.25,0.22,15374.56293,0,-1
150,2.32E-02,1.49E-02,711.547,1259.017,1.55E-07,4.08E-04,-1.24E+00,2.65,2.13,0.17,20205.91719,0,-1
200,2.27E-02,1.50E-02,701.228,1144.755,1.22E-07,-1.71E-05,-4.78E+00,2.44,1.9,0.17,1101.504317,0,-1
250,5.42E-02,1.56E-02,434.302,912.107,9.70E-08,-1.35E-03,-1.87E+01,2.42,2.35,-0.02,2186.401865,-0.058249678,-1

File: Data/low_temperature_hyst/BRIC_26_lowt_loops_summary.csv
T [K],Ms [Am2/kg],Mr [Am2/kg],Bc [mT],Brh [mT],Xhf [m3/kg],M_offset [Am2/kg],B_offset [mT],Q,Qf,sigma,Fnl_70,alpha,beta
300,2.42E-02,1.18E-02,416.471,764.599,8.12E-08,6.82E-04,6.61E+00,2.19,2.14,0.04,138.4088764,-0.011808202,-2
10,2.01E+00,1.77E-02,32.04,1268.195,6.46E-07,-1.72E-02,-1.84E+01,2.65,3.15,-0.62,60868.95579,-2.469675046,-1
50,5.11E-02,1.31E-02,252.036,1222.437,3.49E-07,9.32E-04,7.81E-01,3.1,2.8,0.18,489.2125929,-0.044747522,-2
100,2.61E-02,1.26E-02,480.956,1215.743,2.02E-07,-1.01E-04,-3.80E+00,3.43,3.1,0.17,14296.86203,0,-1
150,2.26E-02,1.21E-02,530.768,1089.293,1.45E-07,4.52E-04,-9.72E-01,3.26,2.87,0.14,2472.838995,0,-2
200,2.28E-02,1.20E-02,529.03,979.615,1.14E-07,1.39E-04,-3.43E+00,3.32,3,0.11,5698.549387,-0.006999296,-2
250,2.52E-02,1.24E-02,472.872,835.593,9.43E-08,-7.50E-05,-5.45E+00,3.17,3.02,0.05,3375.887147,-0.007166733,-1

File: Data/low_temperature_hyst/BRIC_31_lowt_loops_summary.csv
T [K],Ms [Am2/kg],Mr [Am2/kg],Bc [mT],Brh [mT],Xhf [m3/kg],M_offset [Am2/kg],B_offset [mT],Q,Qf,sigma,Fnl_70,alpha,beta
300,1.39E-02,9.01E-03,439.833,976.007,7.92E-08,-3.91E-04,-6.50E+00,2.43,2.02,0.37,19103.3609,0,-1
10,1.98E+00,1.19E-02,22.76,-5017.522,6.39E-07,-4.88E-03,-5.46E+00,3.2,3.72,-0.12,29861.20712,-2.450068041,-1
50,2.90E-02,9.82E-03,306.801,2084.337,3.47E-07,-1.19E-03,-6.36E+00,2.99,2.17,0.39,15851.32779,-0.011637348,-2
100,1.62E-02,9.15E-03,515.975,1468.61,1.98E-07,-9.92E-04,-8.75E+00,3.1,2.05,0.35,24494.45163,0,-1
150,1.43E-02,8.73E-03,716.436,1430.218,1.41E-07,-1.89E-04,-5.93E+00,2.9,2.19,0.27,10617.91752,0,-1
200,1.36E-02,9.30E-03,506.639,1183.592,1.11E-07,-1.25E-04,-6.64E+00,2.79,1.97,0.39,25282.17572,0,-1
250,1.40E-02,8.34E-03,472.091,654.9,9.21E-08,9.98E-04,8.89E+00,2.7,2.02,0.38,9009.453374,0,-1
